Repository: A-Kabir-R/Na-Battery

# Sodium-Ion Battery Standard-Cycling Pipeline

This repository builds validated canonical tables directly from the RWTH
Standard-cycling `.ird` files, then constructs leakage-safe next-RPT anchors and
cell-grouped model experiments.

The legacy precomputed `data statics/tables/cycle_metrics.csv` is no longer an
accepted model input. Existing model results must not be interpreted after the
cycle and target defects documented in `docs/AUDIT_AND_MIGRATION.md`.

## Current Safety Gates

- The dataset root must directly contain the Standard-cycling `DOD*` condition folders.
- File boundaries and unmatched phases remain explicit incomplete-cycle records.
- CU capacity is one validated full-range 0.5C reference discharge, not total CU throughput.
- One next-RPT target is created per cycling-file anchor.
- A cell-level 25% benchmark holdout is locked before model fitting.
- Five-fold grouped CV, feature pruning, imputation, and scaling use only the 75% development cells.
- Holdout data is never passed as a fitting or early-stopping set; because all
  prespecified models are benchmarked on it, holdout comparisons are explicitly
  labeled exploratory and model ranking uses development OOF CV only.
- RPT capacity, RPT-SOH, and next-minus-previous RPT targets are reported separately.
- Row-pooled, cell-macro, condition-macro, horizon, bootstrap-CI, and plausibility results are persisted.
- Proxy CE/SOH/temperature gassing labels are disabled.
- Legacy online-SOH and uncensored-RUL benchmarks are disabled by default.
- Every fold atomically saves metrics, predictions, model, preprocessor, features, and status.

# data statics — statistical analysis of the Standard-cycling sodium-ion dataset

Generated from the 548 `.ird` files (~13 GB) under
`Standard cycling/DOD*_*C*C_*degC/{CU_at_25degC,Cycling_Periods}/`.

Two parse errors (empty CU files misfiled in `Cycling_Periods`) were skipped —
see `logs/parse_errors.csv`.

## Layout

```
data statics/
├── scripts/
│   ├── analyze.py     # walk + parse .ird, extract per-file & per-cycle stats
│   └── plot.py        # render every plot from the tables
├── tables/
│   ├── inventory.csv         (548 rows)  one row per .ird file
│   ├── file_statistics.csv   (548 rows)  V/I/T/Ah stats, dt, rows, Q totals
│   ├── cycle_metrics.csv     (56 650 rows) per-cycle Q_ch, Q_dis, CE, EE, T_max, SOH
│   ├── degradation_rates.csv (46 rows)   per (condition, cell) fade slope + EOL
│   └── condition_summary.csv (16 rows)   condition-level mean metrics
├── plots/                    (94 PNGs)
│   ├── inventory/            file counts, cells per condition, CU/CYC split
│   ├── signals/              boxplots + histograms of V, I, T, Ah, dt
│   ├── sample_waveforms/     6-hour V/I/T traces and V-vs-Ah for one CYC file per condition
│   ├── cycles/               Q_dis, CE, EE, T_max vs cycle (per condition, cells overlaid)
│   ├── capacity_fade/        SOH panels, overlay, SOH vs throughput, EOL bar, slope bar
│   ├── heatmaps/             T × C-rate heat map of final SOH, fade slope, EOL, initial Q (one per DOD)
│   └── comparisons/          DOE bar charts (fade / EOL / SOH vs T, C-rate, DOD) + T-scatter
└── logs/
    ├── analyze.log           run log (~100 s on 6 workers)
    └── parse_errors.csv      files that failed to parse
```

## Reproduce

```
python scripts/analyze.py            # ~100 s with 6 workers
python scripts/plot.py               # ~30 s
```

`analyze.py --limit N` runs on only the first N files for a smoke test.

## What each table contains

| column                          | meaning                                              |
|---------------------------------|------------------------------------------------------|
| `condition`                     | e.g. `DOD100_1C1C_25degC`                            |
| `DOD_pct, C_ch, C_dis, T_degC`  | decoded factors                                      |
| `test_type`                     | `CU` (reference perf. test @ 25 °C) or `CYC` (aging) |
| `cell, visit, test_id`          | cell ID, visit index (V00, V01, …), test id          |
| `V_min/max/mean/std`            | per-file voltage statistics                          |
| `I_min/max/mean/std`            | per-file current statistics                          |
| `T_min/max/mean/std`            | per-file cell-temperature statistics                 |
| `Ah_min/max/span`               | Ah_counter range                                     |
| `dt_median_s`                   | median sample period                                 |
| `Q_charge_Ah_total`             | ∫I·dt for I>0 over the file                          |
| `Q_discharge_Ah_total`          | -∫I·dt for I<0                                       |

Per-cycle table adds `global_cycle`, `cumulative_Ah_throughput`, `Q_initial_Ah`,
`SOH_pct` (Q_dis divided by median of first 3 cycles).

Per-degradation table adds `fade_slope_pct_per_cycle`, `fade_intercept_pct`,
`eol80_cycle` (first cycle with SOH<80%), `CE_median`, `EE_median`.

File: data_statics/tables/file_statistics.csv (part 1 of 10)
path,condition,test_type,cell,visit,test_id,rpt_T_degC,size_MB,DOD_pct,C_ch,C_dis,T_degC,rows,duration_s,dt_median_s,dt_mean_s,V_min,V_max,V_mean,V_std,I_min,I_max,I_mean,I_std,T_min,T_max,T_mean,T_std,Ah_min,Ah_max,Ah_span,n_steps,Q_charge_Ah_total,Q_discharge_Ah_total,parse_status
/media/kabir/Research/Project/sodium battery /Data_Failure_Mode_and_Degradation_Analysis_of_a_Commercial_Sodium-Ion_Battery_With_Severe_Gassing_Issue/Standard cycling/DOD100_0.5C0.5C_-10degC/CU_at_25degC/S2000FOQ09_CU_at25degC_V00_4825.ird,DOD100_0.5C0.5C_-10degC,CU,S2000FOQ09,0,4825,25,15.424,100.0,0.5,0.5,-10.0,179830.0,299498.228046285,1.0000025139888749,1.6654612328728124,1.4998263120651245,3.800386428833008,2.9097235202789307,0.582259476184845,-2.4002535343170166,2.4042763710021973,-0.030686337500810623,0.44880610704421997,22.247560501098633,27.098339080810547,25.000642776489258,0.29593583941459656,-0.6504299640655518,0.5953947305679321,1.2458246946334839,126.0,3.6917159305116654,4.16262775813801,ok
/media/kabir/Research/Project/sodium battery /Data_Failure_Mode_and_Degradation_Analysis_of_a_Commercial_Sodium-Ion_Battery_With_Severe_Gassing_Issue/Standard cycling/DOD100_0.5C0.5C_-10degC/CU_at_25degC/S2000FQ6K4_CU_at25degC_V00_4827.ird,DOD100_0.5C0.5C_-10degC,CU,S2000FQ6K4,0,4827,25,15.462,100.0,0.5,0.5,-10.0,180054.0,300013.204079239,1.0000041869934648,1.666249404782142,1.4992386102676392,3.800346612930298,2.9100377559661865,0.5809457898139954,-2.4001386165618896,2.407501697540283,-0.03082791343331337,0.44872990250587463,22.104610443115234,27.012819290161133,24.998271942138672,0.2889440357685089,-0.6564369797706604,0.592768669128418,1.2492055892944336,126.0,3.7011935309129003,4.178388387778525,ok
/media/kabir/Research/Project/sodium battery /Data_Failure_Mode_and_Degradation_Analysis_of_a_Commercial_Sodium-Ion_Battery_With_Severe_Gassing_Issue/Standard cycling/DOD100_0.5C0.5C_-10degC/CU_at_25degC/S2000FQHB2_CU_at25degC_V00_4826.ird,DOD100_0.5C0.5C_-10degC,CU,S2000FQHB2,0,4826,25,15.481,100.0,0.5,0.5,-10.0,180399.0,300861.574496953,1.0000041909515858,1.667765576652474,1.4992616176605225,3.8004050254821777,2.905834674835205,0.58403480052948,-2.4001975059509277,2.404609203338623,-0.03080950304865837,0.4485478401184082,22.30838966369629,26.90896987915039,25.050395965576172,0.2681065499782562,-0.6516251564025879,0.603308379650116,1.2549335956573486,126.0,3.722077782781974,4.194206814344194,ok
/media/kabir/Research/Project/sodium battery /Data_Failure_Mode_and_Degradation_Analysis_of_a_Commercial_Sodium-Ion_Battery_With_Severe_Gassing_Issue/Standard cycling/DOD100_0.5C0.5C_-10degC/CU_at_25degC/S2000FQHB2_CU_at25degC_V01_4886.ird,DOD100_0.5C0.5C_-10degC,CU,S2000FQHB2,1,4886,25,14.916,100.0,0.5,0.5,-10.0,175010.0,291685.703639188,1.0000075430143625,1.66668973389476,1.499482274055481,3.800201416015625,2.9084877967834473,0.5959722995758057,-2.4001574516296387,2.401580810546875,-0.021172644570469856,0.4477289021015167,24.86920928955078,27.962730407714844,26.235919952392578,0.23732233047485352,-0.15738387405872345,1.0526615381240845,1.2100454568862915,126.0,3.605727673406051,3.591052194356115,ok
/media/kabir/Research/Project/sodium battery /Data_Failure_Mode_and_Degradation_Analysis_of_a_Commercial_Sodium-Ion_Battery_With_Severe_Gassing_Issue/Standard cycling/DOD100_0.5C0.5C_-10degC/Cycling_Periods/S2000FOQ09_CU_at-10degC_V01_4850.ird,DOD100_0.5C0.5C_-10degC,CYC,S2000FOQ09,1,4850,-10,30.148,100.0,0.5,0.5,-10.0,334645.0,2481023.375437702,9.999908646801487,7.413918598384261,-6.2494988441467285,6.2477827072143555,3.0427980422973633,0.6333632469177246,-0.6000633835792542,0.6000474691390991,0.012638394720852375,0.3717811703681946,-11.425959587097168,-1.7297500371932983,-8.823925971984863,1.913079857826233,-2.0417164137143118e-07,13.879255294799805,13.879255294799805,1224.0,120.5857309194256,107.77911017815073,ok
/media/kabir/Research/Project/sodium battery /Data_Failure_Mode_and_Degradation_Analysis_of_a_Commercial_Sodium-Ion_Battery_With_Severe_Gassing_Issue/Standard cycling/DOD100_0.5C0.5C_-10degC/Cycling_Periods/S2000FQ6K4_CU_at-10degC_V01_4852.ird,DOD100_0.5C0.5C_-10degC,CYC,S2000FQ6K4,1,4852,-10,31.508,100.0,0.5,0.5,-10.0,349645.0,2628026.044176794,9.999917028006166,7.516290982189868,-6.249814987182617,6.247335910797119,3.034497022628784,0.6237362623214722,-0.6023779511451721,0.6000505089759827,0.013358978554606438,0.38580286502838135,-10.570380210876465,-2.455980062484741,-8.343652725219727,1.864385962486267,-2.0541847334243357e-07,14.964386940002441,14.964386940002441,1224.0,134.54373153959352,120.54525399919117,ok
/media/kabir/Research/Project/sodium battery /Data_Failure_Mode_and_Degradation_Analysis_of_a_Commercial_Sodium-Ion_Battery_With_Severe_Gassing_Issue/Standard cycling/DOD100_0.5C0.5C_-10degC/Cycling_Periods/S2000FQHB2_CU_at-10degC_V01_4851.ird,DOD100_0.5C0.5C_-10degC,CYC,S2000FQHB2,1,4851,-10,39.101,100.0,0.5,0.5,-10.0,427683.0,3574008.685119611,9.999997487990186,8.356696529476599,1.4992616176605225,3.8002142906188965,2.95454478263855,0.599766731262207,-0.6018116474151611,0.6000496745109558,0.028907129541039467,0.4777597486972809,-11.195380210876465,-2.3063299655914307,-8.448225021362305,1.8128080368041992,-1.3080148164590355e-07,35.993873596191406,35.993873596191406,1213.0,247.47552396966745,212.74183876974345,ok
/media/kabir/Research/Project/sodium battery /Data_Failure_Mode_and_Degradation_Analysis_of_a_Commercial_Sodium-Ion_Battery_With_Severe_Gassing_Issue/Standard cycling/DOD100_0.5C0.5C_50degC/CU_at_25degC/S2000FNPEL_CU_at25degC_V00_4839.ird,DOD100_0.5C0.5C_50degC,CU,S2000FNPEL,0,4839,25,15.348,100.0,0.5,0.5,50.0,178992.0,297279.828062194,1.0000025139888749,1.6608646695207803,1.4997140169143677,3.8004202842712402,2.9114952087402344,0.5838372707366943,-2.428459405899048,2.4139552116394043,-0.030523404479026794,0.449375718832016,21.326030731201172,27.95966911315918,22.65201187133789,1.8600263595581055,-0.6369916796684265,0.5929147005081177,1.2299063205718994,126.0,3.655633430893316,4.120400115779891,ok
/media/kabir/Research/Project/sodium battery /Data_Failure_Mode_and_Degradation_Analysis_of_a_Commercial_Sodium-Ion_Battery_With_Severe_Gassing_Issue/Standard cycling/DOD100_0.5C0.5C_50degC/CU_at_25degC/S2000FNPEL_CU_at25degC_V01_4882.ird,DOD100_0.5C0.5C_50degC,CU,S2000FNPEL,1,4882,25,15.537,100.0,0.5,0.5,50.0,180948.0,299514.20761684503,1.000003352004569,1.6552593169096201,1.499717354774475,3.800224781036377,2.8952136039733887,0.5752420425415039,-2.400193691253662,2.405792713165283,-0.03657969832420349,0.450549453496933,24.60157012939453,27.89858055114746,25.837879180908203,0.3150694966316223,-0.968189001083374,0.26577961444854736,1.2339686155319214,126.0,3.6492566713986228,4.438330214772349,ok
/media/kabir/Research/Project/sodium battery /Data_Failure_Mode_and_Degradation_Analysis_of_a_Commercial_Sodium-Ion_Battery_With_Severe_Gassing_Issue/Standard cycling/DOD100_0.5C0.5C_50degC/CU_at_25degC/S2000FOMBK_CU_at25degC_V00_4837.ird,DOD100_0.5C0.5C_50degC,CU,S2000FOMBK,0,4837,25,15.449,100.0,0.5,0.5,50.0,179948.0,299554.337798374,1.0000050259986892,1.6646809215956588,1.499335765838623,3.8004157543182373,2.9081802368164062,0.583215057849884,-2.400177240371704,2.405792713165283,-0.030840007588267326,0.44892221689224243,21.435510635375977,27.871599197387695,22.726608276367188,1.7786344289779663,-0.6477921009063721,0.5980590581893921,1.2458511590957642,126.0,3.701479192477,4.17679562385999,ok
/media/kabir/Research/Project/sodium battery /Data_Failure_Mode_and_Degradation_Analysis_of_a_Commercial_Sodium-Ion_Battery_With_Severe_Gassing_Issue/Standard cycling/DOD100_0.5C0.5C_50degC/CU_at_25degC/S2000FOMBK_CU_at25degC_V01_4884.ird,DOD100_0.5C0.5C_50degC,CU,S2000FOMBK,1,4884,25,15.189,100.0,0.5,0.5,50.0,177565.0,297549.580834616,1.0000050300150178,1.6757314592744925,1.4997140169143677,3.800229549407959,2.8809282779693604,0.590001106262207,-2.419142961502075,2.4143786430358887,-0.022740136831998825,0.4467936158180237,24.327850341796875,28.185699462890625,26.01892852783203,0.28983041644096375,-0.2183903157711029,1.04013192653656,1.2585222721099854,126.0,3.731815357820493,3.752954892550791,ok
/media/kabir/Research/Project/sodium battery /Data_Failure_Mode_and_Degradation_Analysis_of_a_Commercial_Sodium-Ion_Battery_With_Severe_Gassing_Issue/Standard cycling/DOD100_0.5C0.5C_50degC/CU_at_25degC/S2000FQJRF_CU_at25degC_V00_4838.ird,DOD100_0.5C0.5C_50degC,CU,S2000FQJRF,0,4838,25,15.476,100.0,0.5,0.5,50.0,180039.0,299706.73106678703,1.000003352004569,1.6646859611125817,1.499181866645813,3.8003182411193848,2.904688596725464,0.586104154586792,-2.4001615047454834,2.4062347412109375,-0.030956383794546127,0.4489361643791199,21.3533992767334,28.02992057800293,22.67640495300293,1.819507122039795,-0.6524224877357483,0.5941500067710876,1.246572494506836,126.0,3.7054351819514832,4.185897616358508,ok
/media/kabir/Research/Project/sodium battery /Data_Failure_Mode_and_Degradation_Analysis_of_a_Commercial_Sodium-Ion_Battery_With_Severe_Gassing_Issue/Standard cycling/DOD100_0.5C0.5C_50degC/CU_at_25degC/S2000FQJRF_CU_at25degC_V01_4890.ird,DOD100_0.5C0.5C_50degC,CU,S2000FQJRF,1,4890,25,15.526,100.0,0.5,0.5,50.0,180416.0,300599.95632367,1.0000075470015872,1.666158336744007,1.4998098611831665,3.8001036643981934,2.880702257156372,0.5845310091972351,-2.400266170501709,2.402719020843506,-0.03156005218625069,0.4487510621547699,23.041349411010742,28.21013069152832,26.057331085205078,0.33065265417099,-0.695800244808197,0.5574532151222229,1.25325345993042,126.0,3.7069297275683635,4.221217471301083,ok
/media/kabir/Research/Project/sodium battery /Data_Failure_Mode_and_Degradation_Analysis_of_a_Commercial_Sodium-Ion_Battery_With_Severe_Gassing_Issue/Standard cycling/DOD100_0.5C0.5C_50degC/Cycling_Periods/S2000FNPEL_CU_at50degC_V01_4866.ird,DOD100_0.5C0.5C_50degC,CYC,S2000FNPEL,1,4866,50,38.383,100.0,0.5,0.5,50.0,411735.0,3573482.2393226624,9.999998323037289,8.67910408011644,1.4991415739059448,3.8006110191345215,2.864157199859619,0.61998051404953,-0.6212486028671265,0.6000479459762573,0.00015852726937737316,0.4966423511505127,48.47093963623047,53.07918167114258,51.567779541015625,0.5453677177429199,-0.23647402226924896,1.077501893043518,1.3139759302139282,1158.0,237.03443884634174,236.47939613546285,ok
/media/kabir/Research/Project/sodium battery /Data_Failure_Mode_and_Degradation_Analysis_of_a_Commercial_Sodium-Ion_Battery_With_Severe_Gassing_Issue/Standard cycling/DOD100_0.5C0.5C_50degC/Cycling_Periods/S2000FOMBK_CU_at50degC_V01_4864.ird,DOD100_0.5C0.5C_50degC,CYC,S2000FOMBK,1,4864,50,38.355,100.0,0.5,0.5,50.0,412599.0,3573581.00105853,9.999998323037289,8.66116898544959,1.4991450309753418,3.8004157543182373,2.8632724285125732,0.6176055073738098,-0.6000972986221313,0.600049614906311,-4.747499406221323e-05,0.49621033668518066,43.822898864746094,53.15922164916992,51.82526779174805,0.24195338785648346,-0.19729387760162354,1.3938217163085938,1.5911155939102173,1142.0,236.96501333909012,236.74454955160076,ok
/media/kabir/Research/Project/sodium battery /Data_Failure_Mode_and_Degradation_Analysis_of_a_Commercial_Sodium-Ion_Battery_With_Severe_Gassing_Issue/Standard cycling/DOD100_0.5C0.5C_50degC/Cycling_Periods/S2000FQJRF_CU_at50degC_V01_4865.ird,DOD100_0.5C0.5C_50degC,CYC,S2000FQJRF,1,4865,50,38.429,100.0,0.5,0.5,50.0,412239.0,3573527.5247674426,9.999998322688043,8.668602906009253,1.4989911317825317,3.8003182411193848,2.8616249561309814,0.6177319884300232,-0.600182831287384,0.6000505089759827,-4.9294958444079384e-05,0.496513694524765,48.14601135253906,53.18027877807617,51.77322769165039,0.5615466833114624,-0.2165047973394394,1.089644432067871,1.3061492443084717,1140.0,237.09862525526168,236.79791049184715,ok
/media/kabir/Research/Project/sodium battery /Data_Failure_Mode_and_Degradation_Analysis_of_a_Commercial_Sodium-Ion_Battery_With_Severe_Gassing_Issue/Standard cycling/DOD100_1C1C_-10degC/CU_at_25degC/S2000FOSGS_CU_at25degC_V00_4836.ird,DOD100_1C1C_-10degC,CU,S2000FOSGS,0,4836,25,15.47,100.0,1.0,1.0,-10.0,180289.0,300664.700445258,1.000003352004569,1.6676911410923525,1.499006986618042,3.800433874130249,2.9105775356292725,0.5808322429656982,-2.4002392292022705,2.405644178390503,-0.030734743922948837,0.4485292434692383,23.284149169921875,26.74098014831543,25.34987449645996,0.19075575470924377,-0.6518575549125671,0.6026324033737183,1.2544898986816406,126.0,3.713751899168257,4.185316151990364,ok
/media/kabir/Research/Project/sodium battery /Data_Failure_Mode_and_Degradation_Analysis_of_a_Commercial_Sodium-Ion_Battery_With_Severe_Gassing_Issue/Standard cycling/DOD100_1C1C_-10degC/CU_at_25degC/S2000FPFHG_CU_at25degC_V00_4834.ird,DOD100_1C1C_-10degC,CU,S2000FPFHG,0,4834,25,15.38,100.0,1.0,1.0,-10.0,179146.0,297832.984144265,1.0000041909806896,1.6625246819295263,1.4995003938674927,3.800349473953247,2.911780834197998,0.5797605514526367,-2.4003806114196777,2.4085946083068848,-0.030542291700839996,0.4491507112979889,23.09052085876465,26.255340576171875,25.12215232849121,0.156898632645607,-0.6460113525390625,0.5886936783790588,1.2347049713134766,126.0,3.6567637452657102,4.125875327882171,ok
/media/kabir/Research/Project/sodium battery /Data_Failure_Mode_and_Degradation_Analysis_of_a_Commercial_Sodium-Ion_Battery_With_Severe_Gassing_Issue/Standard cycling/DOD100_1C1C_-10degC/CU_at_25degC/S2000FQW1T_CU_at25degC_V00_4835.ird,DOD100_1C1C_-10degC,CU,S2000FQW1T,0,4835,25,15.456,100.0,1.0,1.0,-10.0,180067.0,300122.44914034003,1.0000050270027714,1.6667358032073798,1.4992045164108276,3.8002867698669434,2.906341791152954,0.5837118625640869,-2.400718927383423,2.4004859924316406,-0.030682038515806198,0.44864580035209656,23.37590980529785,26.469139099121094,25.342832565307617,0.15289747714996338,-0.6493092775344849,0.6011887788772583,1.2504980564117432,126.0,3.704166946406899,4.1733307957943575,ok
/media/kabir/Research/Project/sodium battery /Data_Failure_Mode_and_Degradation_Analysis_of_a_Commercial_Sodium-Ion_Battery_With_Severe_Gassing_Issue/Standard cycling/DOD100_1C1C_-10degC/CU_at_25degC/S2000FQW1T_CU_at25degC_V01_4885.ird,DOD100_1C1C_-10degC,CU,S2000FQW1T,1,4885,25,15.296,100.0,1.0,1.0,-10.0,177887.0,291697.972440206,1.0000067069777288,1.6398028649821008,1.4995590448379517,3.8002052307128906,2.9136857986450195,0.5934547185897827,-2.4002175331115723,2.401698112487793,-0.03656382858753204,0.4524914026260376,24.708019256591797,28.179590225219727,26.32671546936035,0.28566667437553406,-0.9744185209274292,0.20316234230995178,1.1775808334350586,126.0,3.491998333187159,4.295272368308392,ok
/media/kabir/Research/Project/sodium battery /Data_Failure_Mode_and_Degradation_Analysis_of_a_Commercial_Sodium-Ion_Battery_With_Severe_Gassing_Issue/Standard cycling/DOD100_1C1C_-10degC/Cycling_Periods/S2000FOSGS_CU_at-10degC_V01_4863.ird,DOD100_1C1C_-10degC,CYC,S2000FOSGS,1,4863,-10,10.644,100.0,1.0,1.0,-10.0,119115.0,884710.1828405481,9.999788801535033,7.427424004235842,-0.45612832903862,6.247165679931641,2.960010528564453,0.6195754408836365,-1.2001196146011353,1.2000294923782349,0.05039374530315399,0.7559196949005127,-9.780380249023438,1.4984400272369385,-7.2061872482299805,2.857135057449341,-1.8719849492754292e-07,17.6453857421875,17.6453857421875,454.0,90.15592475715589,73.16354557290819,ok
/media/kabir/Research/Project/sodium battery /Data_Failure_Mode_and_Degradation_Analysis_of_a_Commercial_Sodium-Ion_Battery_With_Severe_Gassing_Issue/Standard cycling/DOD100_1C1C_-10degC/Cycling_Periods/S2000FPFHG_CU_at-10degC_V01_4861.ird,DOD100_1C1C_-10degC,CYC,S2000FPFHG,1,4861,-10,14.733,100.0,1.0,1.0,-10.0,164105.0,1208408.5542685392,9.999725940055214,7.363675195415951,-6.250938892364502,6.2499847412109375,2.9485554695129395,0.6274015307426453,-1.2001018524169922,1.2000434398651123,0.060960251837968826,0.7550299167633057,-9.882519721984863,1.2072900533676147,-7.400315284729004,2.83650279045105,-1.3158093281617766e-07,29.8553466796875,29.8553466796875,619.0,126.83638499419816,97.64171108659956,ok
/media/kabir/Research/Project/sodium battery /Data_Failure_Mode_and_Degradation_Analysis_of_a_Commercial_Sodium-Ion_Battery_With_Severe_Gassing_Issue/Standard cycling/DOD100_1C1C_-10degC/Cycling_Periods/S2000FQW1T_CU_at-10degC_V01_4862.ird,DOD100_1C1C_-10degC,CYC,S2000FQW1T,1,4862,-10,44.15,100.0,1.0,1.0,-10.0,485241.0,3573504.0428611073,9.999802627135068,7.364405331096173,1.4988229274749756,3.8004775047302246,2.948478937149048,0.6115357279777527,-1.20136559009552,1.200052261352539,0.07373213768005371,0.7968516945838928,-9.877420425415039,0.47360000014305115,-7.201155662536621,2.8040709495544434,-5.870238055649679e-07,101.5942611694336,101.5942611694336,1894.0,417.1725823003354,316.3613356565009,ok
/media/kabir/Research/Project/sodium battery /Data_Failure_Mode_and_Degradation_Analysis_of_a_Commercial_Sodium-Ion_Battery_With_Severe_Gassing_Issue/Standard cycling/DOD100_1C1C_25degC/CU_at_25degC/S2000FM42G_CU_at25degC_V00_4905.ird,DOD100_1C1C_25degC,CU,S2000FM42G,0,4905,25,15.44,100.0,1.0,1.0,25.0,179712.0,299228.09121277905,1.000003352004569,1.6650516173900265,1.4995859861373901,3.8002867698669434,2.911466598510742,0.5802697539329529,-2.400718927383423,2.4003589153289795,-0.03066977672278881,0.4488241970539093,25.061080932617188,26.310319900512695,25.2707462310791,0.13749930262565613,-0.652459442615509,0.5920778512954712,1.244537353515625,126.0,3.6830126184658036,4.155643970634444,ok
/media/kabir/Research/Project/sodium battery /Data_Failure_Mode_and_Degradation_Analysis_of_a_Commercial_Sodium-Ion_Battery_With_Severe_Gassing_Issue/Standard cycling/DOD100_1C1C_25degC/CU_at_25degC/S2000FM42G_CU_at25degC_V02_4985.ird,DOD100_1C1C_25degC,CU,S2000FM42G,2,4985,25,15.506,100.0,1.0,1.0,25.0,180356.0,300489.033962412,1.0000016780104488,1.6660976072879154,1.499776840209961,3.8002867698669434,2.9011712074279785,0.5764214396476746,-2.4002583026885986,2.4001946449279785,-0.0316116027534008,0.4487755596637726,24.89657974243164,26.175920486450195,25.216938018798828,0.14275908470153809,-0.701632022857666,0.5489488840103149,1.250580906867981,126.0,3.6993985648099765,4.220047900924388,ok
/media/kabir/Research/Project/sodium battery /Data_Failure_Mode_and_Degradation_Analysis_of_a_Commercial_Sodium-Ion_Battery_With_Severe_Gassing_Issue/Standard cycling/DOD100_1C1C_25degC/CU_at_25degC/S2000FM42G_CU_at25degC_V06_5145.ird,DOD100_1C1C_25degC,CU,S2000FM42G,6,5145,25,15.538,100.0,1.0,1.0,25.0,180624.0,300827.141094618,1.0000016780104488,1.6654974233326765,1.4993952512741089,3.8002867698669434,2.8931307792663574,0.5687143206596375,-2.4002811908721924,2.400083541870117,-0.032124266028404236,0.4488205909729004,24.972610473632812,26.1453800201416,25.25623321533203,0.13445693254470825,-0.7277474999427795,0.52543044090271,1.2531778812408447,126.0,3.704640077905902,4.250551590511935,ok
/media/kabir/Research/Project/sodium battery /Data_Failure_Mode_and_Degradation_Analysis_of_a_Commercial_Sodium-Ion_Battery_With_Severe_Gassing_Issue/Standard cycling/DOD100_1C1C_25degC/CU_at_25degC/S2000FM42G_CU_at25degC_V08_5217.ird,DOD100_1C1C_25degC,CU,S2000FM42G,8,5217,25,15.492,100.0,1.0,1.0,25.0,180159.0,299320.803109559,1.0000016750127543,1.6614349799040786,1.499776840209961,3.8002867698669434,2.896287441253662,0.5597376823425293,-2.400332450866699,2.4005069732666016,-0.0322551354765892,0.4492143392562866,24.917869567871094,26.178979873657227,25.22283363342285,0.15689869225025177,-0.727939248085022,0.5133017301559448,1.2412409782409668,126.0,3.6812492630438034,4.233821064889356,ok
/media/kabir/Research/Project/sodium battery /Data_Failure_Mode_and_Degradation_Analysis_of_a_Commercial_Sodium-Ion_Battery_With_Severe_Gassing_Issue/Standard cycling/DOD100_1C1C_25degC/CU_at_25degC/S2000FM42G_CU_at25degC_V10_5270.ird,DOD100_1C1C_25degC,CU,S2000FM42G,10,5270,25,15.407,100.0,1.0,1.0,25.0,179248.0,296768.525759939,1.0000025129993446,1.655640126528974,1.499776840209961,3.8002867698669434,2.9066102504730225,0.5450136065483093,-2.4002115726470947,2.401672124862671,-0.03208144009113312,0.44964319467544556,25.018310546875,26.240060806274414,25.26447105407715,0.1455293446779251,-0.7215965390205383,0.5011733174324036,1.222769856452942,126.0,3.6305743186914827,4.180647096308568,ok
/media/kabir/Research/Project/sodium battery /Data_Failure_Mode_and_Degradation_Analysis_of_a_Commercial_Sodium-Ion_Battery_With_Severe_Gassing_Issue/Standard cycling/DOD100_1C1C_25degC/CU_at_25degC/S2000FM42G_CU_at25degC_V12_5333.ird,DOD100_1C1C_25degC,CU,S2000FM42G,12,5333,25,15.312,100.0,1.0,1.0,25.0,178096.0,293428.159267018,1.0000016749982024,1.647593471276667,1.499776840209961,3.800096035003662,2.919278621673584,0.5283441543579102,-2.4002528190612793,2.4023075103759766,-0.031823817640542984,0.4501391649246216,24.899620056152344,26.22784996032715,25.178213119506836,0.17172230780124664,-0.712375283241272,0.48615697026252747,1.198532223701477,126.0,3.564808649103566,4.110229700152933,ok
/media/kabir/Research/Project/sodium battery /Data_Failure_Mode_and_Degradation_Analysis_of_a_Commercial_Sodium-Ion_Battery_With_Severe_Gassing_Issue/Standard cycling/DOD100_1C1C_25degC/CU_at_25degC/S2000FM42G_CU_at25degC_V14_5385.ird,DOD100_1C1C_25degC,CU,S2000FM42G,14,5385,25,15.165,100.0,1.0,1.0,25.0,176694.0,289522.741871459,1.0000008399947546,1.6385637341120418,1.4992045164108276,3.800096035003662,2.93361234664917,0.5108152627944946,-2.4001893997192383,2.4031548500061035,-0.031405024230480194,0.4506453275680542,24.759729385375977,26.301149368286133,25.25930404663086,0.16397830843925476,-0.7020522952079773,0.4691297709941864,1.1711820363998413,126.0,3.481723921944512,4.019711777850094,ok
/media/kabir/Research/Project/sodium battery /Data_Failure_Mode_and_Degradation_Analysis_of_a_Commercial_Sodium-Ion_Battery_With_Severe_Gassing_Issue/Standard cycling/DOD100_1C1C_25degC/CU_at_25degC/S2000FM42G_CU_at25degC_V16_5419.ird,DOD100_1C1C_25degC,CU,S2000FM42G,16,5419,25,15.008,100.0,1.0,1.0,25.0,175191.0,285046.557888294,1.0000008390052244,1.6270709394845253,1.4995859861373901,3.800096035003662,2.9483206272125244,0.4927399456501007,-2.40030574798584,2.4040021896362305,-0.03090009093284607,0.45112988352775574,25.051910400390625,26.337799072265625,25.26201057434082,0.17066876590251923,-0.6886762976646423,0.45095011591911316,1.139626383781433,126.0,3.388914545352377,3.9168089464983304,ok
/media/kabir/Research/Project/sodium battery /Data_Failure_Mode_and_Degradation_Analysis_of_a_Commercial_Sodium-Ion_Battery_With_Severe_Gassing_Issue/Standard cycling/DOD100_1C1C_25degC/CU_at_25degC/S2000FNX7G_CU_at25degC_V00_4904.ird,DOD100_1C1C_25degC,CU,S2000FNX7G,0,4904,25,15.395,100.0,1.0,1.0,25.0,179725.0,299370.84417796397,1.0000016779995349,1.6657254689299368,1.4998819828033447,3.800158739089966,2.915285110473633,0.577644407749176,-2.4002492427825928,2.4084882736206055,-0.030554182827472687,0.4486808776855469,23.77634048461914,26.307260513305664,25.15549659729004,0.1518779993057251,-0.6522062420845032,0.5941541194915771,1.2463603019714355,126.0,3.6796913277856182,4.14933793302978,ok
/media/kabir/Research/Project/sodium battery /Data_Failure_Mode_and_Degradation_Analysis_of_a_Commercial_Sodium-Ion_Battery_With_Severe_Gassing_Issue/Standard cycling/DOD100_1C1C_25degC/CU_at_25degC/S2000FNX7G_CU_at25degC_V02_4984.ird,DOD100_1C1C_25degC,CU,S2000FNX7G,2,4984,25,15.529,100.0,1.0,1.0,25.0,180585.0,301019.700698367,1.0000016750127543,1.6669234300844318,1.4995003938674927,3.800349473953247,2.90152645111084,0.5758793950080872,-2.400146961212158,2.408381938934326,-0.03170588240027428,0.4486720561981201,24.78404998779297,26.178979873657227,25.109045028686523,0.1567326784133911,-0.7075376510620117,0.5484901666641235,1.2560278177261353,126.0,3.709058764896171,4.234239216489078,ok
/media/kabir/Research/Project/sodium battery /Data_Failure_Mode_and_Degradation_Analysis_of_a_Commercial_Sodium-Ion_Battery_With_Severe_Gassing_Issue/Standard cycling/DOD100_1C1C_25degC/CU_at_25degC/S2000FNX7G_CU_at25degC_V04_5071.ird,DOD100_1C1C_25degC,CU,S2000FNX7G,4,5071,25,15.582,100.0,1.0,1.0,25.0,181116.0,302104.94990134303,1.000001675041858,1.6680283240004585,1.4995003938674927,3.800349473953247,2.8932735919952393,0.5742542743682861,-2.4002633094787598,2.408700704574585,-0.03220991790294647,0.4485943615436554,24.844879150390625,26.175920486450195,25.089078903198242,0.16740159690380096,-0.7268211841583252,0.535652756690979,1.2624739408493042,126.0,3.7330613018526733,4.27845124191926,ok
/media/kabir/Research/Project/sodium battery /Data_Failure_Mode_and_Degradation_Analysis_of_a_Commercial_Sodium-Ion_Battery_With_Severe_Gassing_Issue/Standard cycling/DOD100_1C1C_25degC/CU_at_25degC/S2000FNX7G_CU_at25degC_V06_5144.ird,DOD100_1C1C_25degC,CU,S2000FNX7G,6,5144,25,15.569,100.0,1.0,1.0,25.0,180900.0,301423.605612127,1.0000016750127543,1.6662535758192527,1.4993096590042114,3.800349473953247,2.893665313720703,0.5675408244132996,-2.400416135787964,2.4090192317962646,-0.03226032480597496,0.44871264696121216,24.847919464111328,26.1453800201416,25.143024444580078,0.1503061056137085,-0.7326810359954834,0.5246865749359131,1.2573676109313965,126.0,3.716583297647445,4.268452596538496,ok
/media/kabir/Research/Project/sodium battery /Data_Failure_Mode_and_Degradation_Analysis_of_a_Commercial_Sodium-Ion_Battery_With_Severe_Gassing_Issue/Standard cycling/DOD100_1C1C_25degC/CU_at_25degC/S2000FNX7G_CU_at25degC_V08_5216.ird,DOD100_1C1C_25degC,CU,S2000FNX7G,8,5216,25,15.507,100.0,1.0,1.0,25.0,180383.0,299807.29472692305,1.0000016749982024,1.6620688024687778,1.4998819828033447,3.800158739089966,2.8978989124298096,0.5575172901153564,-2.4003098011016846,2.409656524658203,-0.03236394003033638,0.4491264820098877,24.80229949951172,26.169809341430664,25.121618270874023,0.1695341020822525,-0.7315377593040466,0.5129145979881287,1.2444523572921753,126.0,3.6912895289844725,4.248280148972623,ok
/media/kabir/Research/Project/sodium battery /Data_Failure_Mode_and_Degradation_Analysis_of_a_Commercial_Sodium-Ion_Battery_With_Severe_Gassing_Issue/Standard cycling/DOD100_1C1C_25degC/CU_at_25degC/S2000FNX7G_CU_at25degC_V10_5269.ird,DOD100_1C1C_25degC,CU,S2000FNX7G,10,5269,25,15.435,100.0,1.0,1.0,25.0,179448.0,297172.429241393,1.0000016749836504,1.656045680570826,1.4995003938674927,3.800158739089966,2.9082741737365723,0.5430042147636414,-2.400216817855835,2.409231662750244,-0.0321655198931694,0.44953325390815735,24.89657974243164,26.230899810791016,25.15025520324707,0.16079048812389374,-0.7254072427749634,0.5002059936523438,1.2256132364273071,126.0,3.6377067332584256,4.192183548196774,ok
/media/kabir/Research/Project/sodium battery /Data_Failure_Mode_and_Degradation_Analysis_of_a_Commercial_Sodium-Ion_Battery_With_Severe_Gassing_Issue/Standard cycling/DOD100_1C1C_25degC/CU_at_25degC/S2000FNX7G_CU_at25degC_V12_5332.ird,DOD100_1C1C_25degC,CU,S2000FNX7G,12,5332,25,15.316,100.0,1.0,1.0,25.0,178309.0,293854.807375434,1.0000016749836504,1.6480180775704625,1.4993096590042114,3.800158739089966,2.920719861984253,0.5266125798225403,-2.4003286361694336,2.4094440937042236,-0.03190919756889343,0.45001301169395447,24.787099838256836,26.240060806274414,25.0837459564209,0.1856296807527542,-0.7163012027740479,0.4852352440357208,1.2015364170074463,126.0,3.572147313266126,4.122043168797081,ok
/media/kabir/Research/Project/sodium battery /Data_Failure_Mode_and_Degradation_Analysis_of_a_Commercial_Sodium-Ion_Battery_With_Severe_Gassing_Issue/Standard cycling/DOD100_1C1C_25degC/CU_at_25degC/S2000FNX7G_CU_at25degC_V14_5384.ird,DOD100_1C1C_25degC,CU,S2000FNX7G,14,5384,25,15.174,100.0,1.0,1.0,25.0,176899.0,289938.438245858,1.0000008399947546,1.63901478957285,1.4995003938674927,3.800158739089966,2.934540033340454,0.5096642374992371,-2.4002037048339844,2.409231662750244,-0.03148723393678665,0.45052579045295715,24.62894058227539,26.310319900512695,25.16063117980957,0.17949357628822327,-0.7058185338973999,0.46839332580566406,1.174211859703064,126.0,3.4891289533186627,4.031238116253811,ok
/media/kabir/Research/Project/sodium battery /Data_Failure_Mode_and_Degradation_Analysis_of_a_Commercial_Sodium-Ion_Battery_With_Severe_Gassing_Issue/Standard cycling/DOD100_1C1C_25degC/CU_at_25degC/S2000FNX7G_CU_at25degC_V16_5418.ird,DOD100_1C1C_25degC,CU,S2000FNX7G,16,5418,25,15.026,100.0,1.0,1.0,25.0,175235.0,285462.038622974,1.000001674023224,1.62903339890075,1.4998819828033447,3.800158739089966,2.9482359886169434,0.49176281690597534,-2.4003021717071533,2.409656524658203,-0.03254533186554909,0.44694095849990845,24.954370498657227,26.359189987182617,25.172880172729492,0.1867646723985672,-0.6921700835227966,0.45076215267181396,1.1429321765899658,126.0,3.395683584446183,3.927234521967711,ok
/media/kabir/Research/Project/sodium battery /Data_Failure_Mode_and_Degradation_Analysis_of_a_Commercial_Sodium-Ion_Battery_With_Severe_Gassing_Issue/Standard cycling/DOD100_1C1C_25degC/CU_at_25degC/S2000FQ0EW_CU_at25degC_V00_4906.ird,DOD100_1C1C_25degC,CU,S2000FQ0EW,0,4906,25,15.421,100.0,1.0,1.0,25.0,179475.0,298619.770990345,1.0000016780104488,1.6638608990179358,1.4993884563446045,3.800433874130249,2.910281181335449,0.5831409692764282,-2.4001333713531494,2.4054322242736816,-0.030657468363642693,0.44894322752952576,25.07634925842285,26.832609176635742,25.327672958374023,0.19701559841632843,-0.654347836971283,0.5864481925964355,1.2407960891723633,126.0,3.6688816649920306,4.143552238859159,ok
/media/kabir/Research/Project/sodium battery /Data_Failure_Mode_and_Degradation_Analysis_of_a_Commercial_Sodium-Ion_Battery_With_Severe_Gassing_Issue/Standard cycling/DOD100_1C1C_25degC/CU_at_25degC/S2000FQ0EW_CU_at25degC_V02_4986.ird,DOD100_1C1C_25degC,CU,S2000FQ0EW,2,4986,25,15.474,100.0,1.0,1.0,25.0,180109.0,299921.667073928,1.0000025129993446,1.665232344337442,1.4991977214813232,3.800433874130249,2.899411916732788,0.5793173313140869,-2.40014386177063,2.405538320541382,-0.03152134642004967,0.44885876774787903,24.881879806518555,26.64019012451172,25.271512985229492,0.20020753145217896,-0.7007520198822021,0.5475600957870483,1.2483121156692505,126.0,3.685675052165335,4.204793663170272,ok
/media/kabir/Research/Project/sodium battery /Data_Failure_Mode_and_Degradation_Analysis_of_a_Commercial_Sodium-Ion_Battery_With_Severe_Gassing_Issue/Standard cycling/DOD100_1C1C_25degC/CU_at_25degC/S2000FQ0EW_CU_at25degC_V04_5073.ird,DOD100_1C1C_25degC,CU,S2000FQ0EW,4,5073,25,15.532,100.0,1.0,1.0,25.0,180552.0,300826.414117966,1.0000016749836504,1.6661575627826266,1.499006986618042,3.800433874130249,2.8919436931610107,0.5773131847381592,-2.4001660346984863,2.405538320541382,-0.03196002170443535,0.44877690076828003,24.972610473632812,26.66766929626465,25.234771728515625,0.21849091351032257,-0.7200208902359009,0.5345980525016785,1.2546188831329346,126.0,3.7038140698676876,4.241392429129681,ok
/media/kabir/Research/Project/sodium battery /Data_Failure_Mode_and_Degradation_Analysis_of_a_Commercial_Sodium-Ion_Battery_With_Severe_Gassing_Issue/Standard cycling/DOD100_1C1C_25degC/CU_at_25degC/S2000FQ0EW_CU_at25degC_V06_5146.ird,DOD100_1C1C_25degC,CU,S2000FQ0EW,6,5146,25,15.496,100.0,1.0,1.0,25.0,180318.0,300111.693832674,1.0000016750000214,1.6643560719880766,1.4991977214813232,3.800433874130249,2.8915646076202393,0.571617841720581,-2.4001545906066895,2.405856132507324,-0.03200265392661095,0.4488934874534607,24.981740951538086,26.624919891357422,25.32058334350586,0.19184094667434692,-0.7259789705276489,0.523248016834259,1.2492270469665527,126.0,3.6863338169606417,4.230309772643176,ok
/media/kabir/Research/Project/sodium battery /Data_Failure_Mode_and_Degradation_Analysis_of_a_Commercial_Sodium-Ion_Battery_With_Severe_Gassing_Issue/Standard cycling/DOD100_1C1C_25degC/CU_at_25degC/S2000FQ0EW_CU_at25degC_V08_5218.ird,DOD100_1C1C_25degC,CU,S2000FQ0EW,8,5218,25,15.459,100.0,1.0,1.0,25.0,179857.0,298620.337843627,1.0000016750127543,1.6603301410218563,1.4997698068618774,3.800433874130249,2.893780469894409,0.5636704564094543,-2.4001333713531494,2.405856132507324,-0.032133590430021286,0.44927966594696045,24.92243003845215,26.68906021118164,25.277576446533203,0.21640069782733917,-0.7264420986175537,0.5108644366264343,1.2373065948486328,126.0,3.662853468774888,4.213412401277853,ok
/media/kabir/Research/Project/sodium battery /Data_Failure_Mode_and_Degradation_Analysis_of_a_Commercial_Sodium-Ion_Battery_With_Severe_Gassing_Issue/Standard cycling/DOD100_1C1C_25degC/CU_at_25degC/S2000FQ0EW_CU_at25degC_V10_5271.ird,DOD100_1C1C_25degC,CU,S2000FQ0EW,10,5271,25,15.375,100.0,1.0,1.0,25.0,178970.0,296126.142307312,1.0000016749836504,1.654622545286122,1.4993884563446045,3.800433874130249,2.902759552001953,0.5506142973899841,-2.4001333713531494,2.4060680866241455,-0.03196924552321434,0.44971299171447754,25.030540466308594,26.679889678955078,25.333471298217773,0.2027304321527481,-0.7200013995170593,0.49914997816085815,1.2191513776779175,126.0,3.614201701448367,4.16251636269782,ok
/media/kabir/Research/Project/sodium battery /Data_Failure_Mode_and_Degradation_Analysis_of_a_Commercial_Sodium-Ion_Battery_With_Severe_Gassing_Issue/Standard cycling/DOD100_1C1C_25degC/CU_at_25degC/S2000FQ0EW_CU_at25degC_V12_5334.ird,DOD100_1C1C_25degC,CU,S2000FQ0EW,12,5334,25,15.283,100.0,1.0,1.0,25.0,177936.0,293033.450456946,1.0000016739941202,1.646856719908652,1.4993884563446045,3.8002431392669678,2.9134936332702637,0.5359894037246704,-2.400451183319092,2.4060680866241455,-0.03175528347492218,0.4501681625843048,24.92091941833496,26.658519744873047,25.240718841552734,0.22805671393871307,-0.7116881012916565,0.48490771651268005,1.1965957880020142,126.0,3.554236758282819,4.09934335779262,ok
/media/kabir/Research/Project/sodium battery /Data_Failure_Mode_and_Degradation_Analysis_of_a_Commercial_Sodium-Ion_Battery_With_Severe_Gassing_Issue/Standard cycling/DOD100_1C1C_25degC/CU_at_25degC/S2000FQ0EW_CU_at25degC_V14_5386.ird,DOD100_1C1C_25degC,CU,S2000FQ0EW,14,5386,25,15.152,100.0,1.0,1.0,25.0,176646.0,289462.840564867,1.0000008399947546,1.6386698778050157,1.4991977214813232,3.8002431392669678,2.926079034805298,0.520160436630249,-2.4001450538635254,2.406280040740967,-0.031402476131916046,0.450664758682251,24.7110595703125,26.765409469604492,25.328569412231445,0.22842103242874146,-0.7026779055595398,0.4688209891319275,1.1714988946914673,126.0,3.478628263028553,4.017682281650706,ok
/media/kabir/Research/Project/sodium battery /Data_Failure_Mode_and_Degradation_Analysis_of_a_Commercial_Sodium-Ion_Battery_With_Severe_Gassing_Issue/Standard cycling/DOD100_1C1C_25degC/CU_at_25degC/S2000FQ0EW_CU_at25degC_V16_5420.ird,DOD100_1C1C_25degC,CU,S2000FQ0EW,16,5420,25,14.999,100.0,1.0,1.0,25.0,175239.0,285256.99146076496,1.0000008399947546,1.6278261076979024,1.4993884563446045,3.8002431392669678,2.939659357070923,0.5032951235771179,-2.4000980854034424,2.4060680866241455,-0.030932946130633354,0.4511270225048065,25.079410552978516,26.80817985534668,25.329174041748047,0.23525844514369965,-0.6899194717407227,0.4518500566482544,1.141769528388977,126.0,3.3920562259667113,3.9216958650483034,ok
/media/kabir/Research/Project/sodium battery /Data_Failure_Mode_and_Degradation_Analysis_of_a_Commercial_Sodium-Ion_Battery_With_Severe_Gassing_Issue/Standard cycling/DOD100_1C1C_25degC/Cycling_Periods/S2000FM42G_CYC_at25degC_V01_4930.ird,DOD100_1C1C_25degC,CYC,S2000FM42G,1,4930,25,16.574,100.0,1.0,1.0,25.0,182936.0,1836621.173862187,9.999999996973202,10.03974730840018,1.4984413385391235,3.8004775047302246,2.8341686725616455,0.6737509965896606,-1.2001105546951294,1.200041651725769,-0.0017914498457685113,1.0512852668762207,24.847919464111328,26.96088981628418,25.724821090698242,0.5946370363235474,-0.20364060997962952,1.0570100545883179,1.260650634765625,1208.0,234.89822318555002,234.83290065227996,ok
/media/kabir/Research/Project/sodium battery /Data_Failure_Mode_and_Degradation_Analysis_of_a_Commercial_Sodium-Ion_Battery_With_Severe_Gassing_Issue/Standard cycling/DOD100_1C1C_25degC/Cycling_Periods/S2000FM42G_CYC_at25degC_V03_5008.ird,DOD100_1C1C_25degC,CYC,S2000FM42G,3,5008,25,16.637,100.0,1.0,1.0,25.0,183944.0,1879640.416100848,9.999999997089617,10.218602589393715,1.4984413385391235,3.8004775047302246,2.829753875732422,0.6688695549964905,-1.200412392616272,1.2000470161437988,-0.002058548852801323,1.048104166984558,24.86920928955078,26.991439819335938,25.73512840270996,0.5921463370323181,-0.2150140255689621,1.0654302835464478,1.2804442644119263,1208.0,234.7142833765088,234.651901396017,ok
/media/kabir/Research/Project/sodium battery /Data_Failure_Mode_and_Degradation_Analysis_of_a_Commercial_Sodium-Ion_Battery_With_Severe_Gassing_Issue/Standard cycling/DOD100_1C1C_25degC/Cycling_Periods/S2000FM42G_CYC_at25degC_V04_5072.ird,DOD100_1C1C_25degC,CYC,S2000FM42G,4,5072,25,15.571,100.0,1.0,1.0,25.0,180871.0,301547.93512485904,1.0000016749982024,1.6672081336034668,1.4992045164108276,3.8002867698669434,2.8928842544555664,0.5750228762626648,-2.40035343170166,2.400083541870117,-0.032085031270980835,0.44868728518486023,24.942209243774414,26.178979873657227,25.180513381958008,0.15996895730495453,-0.7222485542297363,0.5363476276397705,1.2585961818695068,126.0,3.7222581678708084,4.2622752628583385,ok
/media/kabir/Research/Project/sodium battery /Data_Failure_Mode_and_Degradation_Analysis_of_a_Commercial_Sodium-Ion_Battery_With_Severe_Gassing_Issue/Standard cycling/DOD100_1C1C_25degC/Cycling_Periods/S2000FM42G_CYC_at25degC_V05_5090.ird,DOD100_1C1C_25degC,CYC,S2000FM42G,5,5090,25,16.804,100.0,1.0,1.0,25.0,185988.0,1881383.0212719152,9.999999996973202,10.115669489114374,1.4988229274749756,3.8004775047302246,2.818467378616333,0.6723066568374634,-1.2033779621124268,1.2000364065170288,-0.001667718985117972,1.0417934656143188,24.92091941833496,27.031139373779297,25.775714874267578,0.602067768573761,-0.21773628890514374,1.0664112567901611,1.2841475009918213,1208.0,234.62065963174814,234.54900163126914,ok
/media/kabir/Research/Project/sodium battery /Data_Failure_Mode_and_Degradation_Analysis_of_a_Commercial_Sodium-Ion_Battery_With_Severe_Gassing_Issue/Standard cycling/DOD100_1C1C_25degC/Cycling_Periods/S2000FM42G_CYC_at25degC_V07_5158.ird,DOD100_1C1C_25degC,CYC,S2000FM42G,7,5158,25,16.867,100.0,1.0,1.0,25.0,186799.0,1878244.212993178,9.999999996973202,10.054948195340303,1.4986320734024048,3.8004775047302246,2.8149237632751465,0.6718907356262207,-1.2029542922973633,1.200041651725769,-0.0016866294899955392,1.0369348526000977,24.91482925415039,27.104450225830078,25.80561637878418,0.6134754419326782,-0.2288607358932495,1.060983657836914,1.2898443937301636,1208.0,233.53006723548847,233.46626058075177,ok
/media/kabir/Research/Project/sodium battery /Data_Failure_Mode_and_Degradation_Analysis_of_a_Commercial_Sodium-Ion_Battery_With_Severe_Gassing_Issue/Standard cycling/DOD100_1C1C_25degC/Cycling_Periods/S2000FM42G_CYC_at25degC_V09_5234.ird,DOD100_1C1C_25degC,CYC,S2000FM42G,9,5234,25,17.206,100.0,1.0,1.0,25.0,191096.0,1871226.248491548,9.999999162042513,9.792125636419309,1.4986320734024048,3.8004775047302246,2.795034646987915,0.6796883940696716,-1.202318787574768,1.2000946998596191,-0.0016345957992598414,1.0202414989471436,24.960460662841797,27.113609313964844,25.855255126953125,0.6290064454078674,-0.2246416062116623,1.0542683601379395,1.2789099216461182,1208.0,231.42738281148362,231.36472566571035,ok
/media/kabir/Research/Project/sodium battery /Data_Failure_Mode_and_Degradation_Analysis_of_a_Commercial_Sodium-Ion_Battery_With_Severe_Gassing_Issue/Standard cycling/DOD100_1C1C_25degC/Cycling_Periods/S2000FM42G_CYC_at25degC_V11_5288.ird,DOD100_1C1C_25degC,CYC,S2000FM42G,11,5288,25,17.449,100.0,1.0,1.0,25.0,194345.0,1857024.4720402951,9.999999162042513,9.555347590048035,1.4988229274749756,3.8004775047302246,2.7833192348480225,0.6834583878517151,-1.2014715671539307,1.2002005577087402,-0.001573466695845127,1.0030099153518677,24.984779357910156,27.177749633789062,25.923568725585938,0.6591784358024597,-0.20298346877098083,1.0400633811950684,1.2430468797683716,1208.0,227.7189188661596,227.64758368921304,ok
